Repository: remodesouza/parte01_END_concr

File: END-concreto-carbonatacao.html
Ensaios Não Destrutivos para Avaliação de Estruturas e Fundações em Concreto

Ensaios Não Destrutivos para Avaliação de Estruturas e Fundações em Concreto

Prof. Remo Magalhães de Souza, Eng. Civil, M.Sc , Ph.D. 

1. Ensaio de carbonatação do concreto

1. Ensaio de carbonatação do concreto

  1.1. Procedimento normativo e materiais necessários

Ensaio de carbonatação – consiste na determinação
da profundidade da frente de carbonatação no concreto, a partir da
avaliação da faixa de pH do concreto, usando-se um indicador (usualmente
solução de Fenolftaleína).

Norma de referência – norma
britânica BS EN 14630-2006 – Products and systems for the protection
and repair of concrete structures — Test methods — Determination of
carbonation depth in hardened concrete by the phenolphthalein
method;

Carbonatação – a formação de
carbonato de cálcio causa a redução do pH do concreto, possibilitando a
despassivação da armadura, o que pode levar à sua corrosão.

Preparação da substância de
fenolftaleína – Uma solução de indicador de fenolftaleína
normalmente é preparada dissolvendo-se 1 g de fenolftaleína em 70 ml de
álcool etílico e diluindo-se a solução para 100 ml com água destilada ou
deionizada (item 3 da BS EN14630-2006);

Método de medição da carbonatação
– Utiliza-se o indicador fenolftaleína, que reage com o pH do concreto
para revelar a profundidade da zona não carbonatada.

❮
  ❯

Norma Britânica BS EN 14630-2006 – Products and systems for the protection and repair of concrete structures — Test methods — Determination of carbonation depth in hardened concrete by the phenolphthalein method

  Frente de carbonatação. Ref.: Figure 1, BS EN 14630-2006-5

  Faixa de pH obtido com o indicado de fenolftaleína, mostrando a coloração da superfície do concreto em função do pH.

1. Ensaio de carbonatação do concreto

  1.2. Etapas do ensaio de carbonatação

Amostragem – Ensaios in situ podem ser
realizados por meio de talhagem (fratura) na estrutura em investigação,
de modo a expor uma área adequada de concreto recém-fraturado. O ensaio
é normalmente realizado in situ.

Execução do ensaio – A substância
de fenolftaleína é aspergida sobre a superfície do concreto
recém-fraturado.

Reação da fenolftaleína – Em
valores de pH acima de aproximadamente 9, o indicador colore o concreto
de vermelho‑arroxeado. Somente o concreto que apresenta essa coloração
possui alcalinidade suficiente para manter a passividade do aço da
armadura.

Profundidade da frente de
carbonatação – a profundidade da frente de carbonatação é
medida a partir da linha de fratura, podendo-se utilizar uma régua
metálica e trena.

Resultados – A profundidade da
frente de carbonatação é determinada a partir da linha de fratura, sendo
esta a distância entre a superfície exposta e a superfície do concreto
que apresenta coloração vermelho‑arroxeada.

Cobrimento e proteção do concreto
– a profundidade da frente de carbonatação deve ser inferior à espessura
do cobrimento do concreto (a qual pode ser medida com pacômetro).

❮
  ❯

Remoção do concreto de uma estaca para ensaio de carbonatação

  Remoção do concreto do fundo de uma laje para ensaio de carbonatação

  Aspersão de fenolftaleína sobre a superfície do concreto

  Execução do ensaio de carbonatação, pela empresa Dynamis Techne, na estrutura e fundação de uma estrutura em concreto armado e protendido

  Medição da profundidade da frente de carbonatação, utilizando uma régua metálica e trena

  Medição da profundidade da frente de carbonatação, utilizando uma régua metálica e trena

  Resultados dos ensaios de carbonatação realizados na estrutura

File: END-concreto-esclerometria.html
Ensaios Não Destrutivos para Avaliação de Estruturas e Fundações em Concreto

Ensaios Não Destrutivos para Avaliação de Estruturas e Fundações em Concreto

Prof. Remo Magalhães de Souza, Eng. Civil, M.Sc , Ph.D. 

2. Ensaio de esclerometria para estimativa da resistência do concreto

2. Ensaio de esclerometria para estimativa da resistência do concreto

  2.1. Equipamento, procedimento normativo e execução do ensaio

Esclerômetro – Equipamento utilizado para a
realização do ensaio de esclerometria, disponível em versões analógica e
digital

Norma de referência – ABNT NBR
7584:2012 - Concreto endurecido – Avaliação da dureza superficial pelo
esclerômetro de reflexão – Método de Ensaio

Mecanismo de funcionamento – O
esclerômetro consiste em uma massa-martelo que, impulsionada por uma
mola, se choca com a área de ensaio através de uma haste e, a partir da
energia de impacto e do deslocamento de retorno da haste, é possível se
obter uma medida de dureza superficial do concreto, denominado
índice esclerométrico.

Calibração do equipamento – O
esclerômetro deve ser aferido antes de sua utilização ou a cada 300
impactos realizados na mesma inspeção, por meio de ensaios em bigornas
de aço

Área de ensaio – Em cada área de
ensaio, devem ser efetuados 16 impactos, formando um grid 4x4, com
espaçamento de 30mm

Locais recomendáveis para ensaio –
Sempre que possível, o ensaio deve ser realizado na posição de maior
momento de inércia do elemento estrutural

Exemplos de ensaio – Execução do
ensaio de esclerometria realizados pela empresa Dynamis Techne

❮
  ❯

Esclerômetro analógico original Schmidt

  Esclerômetro analógico com registrador Schmidt/Proceq

  Esclerômetro anlógico marca MetroTokyo

  Esclerômetro digital marca Proceq

  Norma ABNT NBR-7584-2012 - Concreto endurecido -- Avaliação da dureza superficial pelo esclerômetro de reflexão -- Método de Ensaio

  Mecanismo de funcionamento do esclerômetro

  Bigorna de aço para calibração do esclerômetro. Ref.: Figura 1, NBR 7584:2012

  Calibração do esclerômetro com bigorna de aço, pela empresa Dynamis Techne

  Calibração do esclerômetro com bigorna de aço, pela empresa Dynamis Techne

  Área de ensaio e pontos de impacto. Ref.: Figura 2, NBR 7584:2012

  Locais recomendáveis para aplicação do esclerômetro. Ref.: Figura 3, NBR 7584:2012

  Execução do ensaio, pela empresa Dynamis Techne, em uma ponte ferroviária em concreto armado, localizada em Cruzeiro-SP.

  Execução do ensaio, pela empresa Dynamis Techne, em uma estaca de concreto, em um silo em área portuária

2. Ensaio de esclerometria para estimativa da resistência do concreto

  2.2. Tratamento estatístico dos resultados

Média inicial - Calcular a média
aritmética dos 16 valores individuais (impactos) dos índices
esclerométricos correspondentes a uma única área de ensaio;

Resultados espúrios -
Desprezar todo índice esclerométrico individual que esteja
afastado em mais de 10% do valor médio obtido e calcular a nova
média aritmética;

Índice esclerométrico médio final

O índice ﬁnal deve ser obtido com no mínimo
cinco valores individuais;

Quando isso não for possível, o ensaio
esclerométrico dessa área deve ser desconsiderado;

Nenhum dos índices esclerométricos
individuais restantes deve diferir em mais de 10% da média
ﬁnal;

Se isso ocorrer, o ensaio esclerométrico dessa área
deve ser desconsiderado.

2.Ensaio de esclerometria para estimativa da resistência do concreto

  2.2. Tratamento estatístico dos resultados

Tabela com análise dos resultados do ensaio de esclerometria, incluindo os índices individuais, médias e valores espúrios.

2. Ensaio de esclerometria para estimativa da resistência do concreto

  2.3. Curva de conversão entre índice esclerométrico e resistência à compressão do concreto

Curva de conversão – gráfico que relaciona o índice
esclerométrico médio final com a resistência à compressão do concreto,
permitindo a estimativa da resistência do concreto in situ a
partir dos resultados do ensaio de esclerometria.

Posição do esclerômetro e direção do
impacto – de acordo com a seção 5 da ABNT NBR 7584:2012,
“Corrigir, se necessário, o valor médio do índice esclerométrico obtido
de uma área de ensaio para um índice correspondente à posição
horizontal. Os coeﬁcientes de correção devem ser fornecidos pelo
fabricante do esclerômetro”.

Fator de forma dos testemunhos –
deve-se utilizar um fator de forma para correção da resistência
estimada, levando em conta as dimensões e forma dos corpos de prova
utilizados para a determinação da curva de conversão.

Energia de impacto

De acordo com a seção A.2 da ABNT NBR 7584:2012, “O
princípio do método consiste basicamente em determinar a energia de
impactos da massa-martelo sobre uma superfície de concreto”.

A energia de impacto é, em parte, utilizada na
deformação permanente provocada na área de ensaio e, em parte conservada
elasticamente, propiciando, ao ﬁm do impacto, o retorno do martelo.

Quanto maior a dureza da superfície ensaiada, menor
a parcela de energia que se converte em deformação permanente e, por
conseguinte, maior deve ser o recuo ou reﬂexão do martelo.

❮
  ❯

Curva de conversão baseado na média de resistências à compressão do concreto, e o índice esclerométrico R, para o esclerômetro original Schimdt

  Curva de conversão resistências à compressão vs índice esclerométrico R, para o esclerômetro Metro-Tokyo

  Curva de conversão resistências à compressão vs índice esclerométrico Q, para o esclerômetro Proceq

  Curva de conversão índice esclerométrico Q vs índice esclerométrico R, para o esclerômetro Proceq

  Fator de forma dos testemunhos utilizados para correção da resistências, en função da forma e dimensões dos testemunhos, de acordo com manual da Proceq

2. Ensaio de esclerometria para estimativa da resistência do concreto

  2.4. Fatores que influenciam os resultados do ensaio de esclerometria (Anexo C - ABNt NBR 7584:2012)

Tipo de cimento – A inﬂuência do
tipo de cimento é signiﬁcativa na obtenção do índice esclerométrico,
sendo necessário proceder a novas correlações sempre que houver mudança
do tipo do cimento.

Tipo do agregado – Diferentes
tipos de agregados podem fornecer concretos com a mesma qualidade, porém
com diferentes índices esclerométricos.

Tipo de superfície – O estado da
superfície a ser ensaiada é normalmente o que mais acarreta
variabilidade dos resultados.

Condições de umidade da superfície
– Superfícies úmidas podem provocar subestimativa da qualidade do
concreto.

NOTA – No concreto estrutural, o
índice esclerométrico pode indicar valores de resistência até 20%
inferiores àqueles indicados para o concreto seco equivalente e, em
alguns tipos de concreto, podem ocorrer discrepâncias ainda
maiores.

Influência da carbonatação – A
inﬂuência da carbonatação na dureza da superfície do concreto é
signiﬁcativa e promove a superestimação da resistência. Devem ser
deﬁnidos coeﬁcientes corretivos, a ﬁm de minimizar o efeito da
carbonatação.

NOTA – Em casos extremos, os
valores estimados para a resistência do concreto, quando há
carbonatação, podem superar os valores reais em mais de 50%, em
função da espessura da camada carbonatada.

Influência da idade

A inﬂuência da idade na dureza superﬁcial do
concreto, em relação à dureza obtida nas condições normalizada (28
dias), ocorre devido a fatores, como a diferença de cura, carbonatação e
outros.

Este fato distorce a correlação com a resistência
estabelecida para as condições normalizadas. Portanto, estas correlações
não são automaticamente válidas para idades superiores a 60 dias ou
inferiores a 14 dias.

Fatores especíﬁcos devem ser considerados para cada
concreto em questão, corrigindo-se quando necessário.

2. Ensaio de esclerometria para estimativa da resistência do concreto

  2.5. Efeito da carbonatação na dureza superficial do concreto

Curva de correção para carbonatação – é necessário
quantificar a influência da carbonatação na resistência do concreto. A
proceq recomenda uma série de curvas com base na Norma JGJ/T 23-2011. Os
resultados aparentemente são extremamente conservadores.

Referência normativa – Norma
chinesa JGJ/T 23-2011, Technical specification for inspecting of
concrete compressive strength by rebound method (Especificação
Técnica para inspeção da resistência à compressão do concreto pelo
método esclerométrico).

Curvas de Resistência vs índice
esclerométrico R – Com base na Norma JGJ/T 23-2011 pode-se
obter as curvas de correção do índice esclerométrico R, levando em conta
o efeito da carbonatação, para diferentes espessuras da camada
carbonatada (dm).

Coeficiente de redução da
resistência – com base na nessa norma, também é possível se
obter curvas de coeficiente de redução da resistência em função da
resistência do concreto, para diferentes espessuras da camada
carbonatada (dm).

Resultados finais – os resultados
finais do estudo de caso, com frentes de carbonatação maiores que 6mm,
mostram reduções na resistência do concreto iguais ou maiores do que
60%.

para dm>=6mm.

❮
  ❯

= 6mm, de acordo com a Norma chinesa JGJ/T 23-2011" style="width: 100%;">

Curva de correção do índice esclerométrico R, levando em conta o efeito da carbonatação, para o esclerômetro Proceq

  Norma chinesa JGJ/T 23-2011, Technical specification for inspecting of concrete compressive strength by rebound method

  Norma chinesa JGJ/T 23-2011, Technical specification for inspecting of concrete compressive strength by rebound method, Annex A

  Efeito da carbonatação na dureza superficial do concreto, de acordo com a Norma chinesa JGJ/T 23-2011

  Coeficiente de redução da resistência em função da resistência para dm>= 6mm, de acordo com a Norma chinesa JGJ/T 23-2011

  Tabela com análise dos resultados do ensaio de esclerometria, incluindo os índices individuais, médias e valores espúrios.

  Curva de correção corrigida do índice esclerométrico R, levando em conta o efeito da carbonatação, para o esclerômetro Proceq

  Sobreposição da curva equivocada da Proceq e da curva corrigida, obtida pela Dynamis Techne, levando em conta o efeito da carbonatação, para o esclerômetro Proceq

  Resultados finais de resistência considerando o efeito da carbonatação na dureza superficial do concreto, de acordo com a Norma JGJ/T 23-2011

2.2. Tratamento estatístico dos resultados

❮
  ❯

Tabela com análise dos resultados do ensaio de esclerometria, incluindo os índices individuais, médias e valores espúrios.

  Etapa 2: aquisicao e conferencia de leituras

File: END-concreto-pacometria.html
Ensaios Não Destrutivos para Avaliação de Estruturas e Fundações em Concreto

Ensaios Não Destrutivos para Avaliação de Estruturas e Fundações em Concreto

Prof. Remo Magalhães de Souza, Eng. Civil, M.Sc , Ph.D. 

4. Ensaio com pacômetro para identificação das armaduras e cobrimentos

4. Ensaio com pacômetro para identificação das armaduras e cobrimentos

  4.1. Procedimento normativo e descrição do ensaio de pacometria

Ensaio de pacometria – consiste na determinação da
posição, diâmetro e cobrimento das armaduras em elementos de concreto
armado, para fins de avaliação da integridade estrutural, planejamento
de intervenções de reforço ou reparo, e verificação do cumprimento dos
requisitos de projeto e normas técnicas.

Equipamento – Equipamento de
pacometria Proceq Profometer 630.

Norma de referência – norma
britânica BS 1881-204:1988 – Testing concrete. Recommendations on
the use of electromagnetic covermeters (Ensaios em concreto.
Recomendações sobre o uso de pacômetros eletromagnéticos).

Princípio de funcionamento – o
pacômetro utiliza o princípio de indução eletromagnética para detectar a
presença de armaduras em elementos de concreto armado, e determinar a
posição, diâmetro e cobrimento das armaduras. O equipamento é composto
por um gerador de campo magnético, um sensor de detecção e um sistema de
processamento de sinais. O campo magnético gerado pelo equipamento induz
correntes parasitas nas armaduras de aço, as quais são detectadas pelo
sensor, permitindo a determinação da posição e diâmetro das
armaduras.

Execução do ensaio – pode-se
seguir a norma britânica BS 1881-204:1988, considerando o posicionamento
do equipamento, e interpretação dos resultados.

❮
  ❯

Equipamento de pacometria Proceq Profometer 630.

  norma britânica BS 1881-204:1988 – Testing concrete. Recommendations on the use of electromagnetic covermeters

  Ensaio de pacometria em uma viga parede em concreto armado

  Ensaio de pacometria em uma estaca em concreto armado

4. Ensaio com pacômetro para identificação das armaduras e cobrimentos

  4.2. Execução dos ensaios e resultados

Resultados dos ensaios – os principais resultados
obtidos a partir do ensaio de pacometria são o cobrimento de concreto, e
a posição e diâmetro das armaduras de aço.

Cobrimento de concreto – o
cobrimento de concreto é a distância entre a superfície do concreto e a
face externa da armadura de aço, e é um parâmetro fundamental para a
durabilidade das estruturas de concreto armado, pois influencia
diretamente a proteção das armaduras contra a corrosão. O ensaio de
pacometria permite determinar o cobrimento de concreto, o que é
essencial para avaliar a integridade estrutural e planejar intervenções
de reforço ou reparo.

Posição e diâmetro das armaduras –
o ensaio de pacometria também permite determinar a posição e diâmetro
das armaduras de aço, o que é importante para verificar o cumprimento
dos requisitos de projeto e normas técnicas, e para avaliar a capacidade
de carga dos elementos estruturais de concreto armado.

“Grades” de armaduras – a partir
dos resultados do ensaio de pacometria, é possível se mapear a posição
das armaduras de aço em um elemento estrutural.

❮
  ❯

Resultado do ensaio de pacometria referente à armadura vertical na parede em concreto armado

  Resultado do ensaio de pacometria referente à armadura horizontal na parede em concreto armado

  Resultado do ensaio de pacometria referente à armadura horizontal na estaca em concreto armado

  Resultado do ensaio de pacometria referente à armadura vertical na estaca em concreto armado

  Posição das armaduras de aço em uma parede em concreto armado, determinada a partir do ensaio de pacometria

  Posição das armaduras de aço em uma estaca em concreto armado, determinada a partir do ensaio de pacometria

  "

File: END-concreto-potenCorr.html
Ensaios Não Destrutivos para Avaliação de Estruturas e Fundações em Concreto

Ensaios Não Destrutivos para Avaliação de Estruturas e Fundações em Concreto

Prof. Remo Magalhães de Souza, Eng. Civil, M.Sc , Ph.D. 

5. Ensaio de pontencial de corrosão

5. Ensaio de pontencial de corrosão

  5.1. Procedimento normativo e descrição do ensaio de potencial de corrosão

Ensaio de potencial de Corrosãor – O ensaio visa a
identificação de áreas com maior probabilidade de ocorrência de corrosão
nas armaduras dos elementos estruturais em concreto armado. Ele consiste
na utilização de um equipamento formado basicamente por um eletrodo de
referência de Cu/CuSO4 (barra metálica de cobre imersa em solução
saturada de sulfato de cobre), conectado por meio de um voltímetro de
alta impedância à armadura da estrutura e movimentado acima da
superfície do concreto.

Equipamento – Um exemplo de
equipamento de Potencial de corrosão é o Canin+ da marca Proceq.

Norma de referência – ASTM C 876 -
Standard test method for corrosion potentials of uncoated steel in
concrete.

❮
  ❯

Equipamento de potencial de corrosão Proceq Canin+.

  norma ASTM C876-22b - Standard Test Method for Corrosion Potentials of Uncoated Reinforcing Steel in Concrete

  Circuito do eletrodo de referência

5. Ensaio de pontencial de corrosão

  5.2. Execução dos ensaios e resultados

Princípio de funcionamento – baseia‑se na medição
da diferença de potencial elétrico entre a armadura embutida no concreto
e um eletrodo de referência colocado na superfície, formando uma célula
eletroquímica cujo valor indica a tendência de corrosão: quando o aço
perde sua passivação — por carbonatação ou presença de cloretos — seu
potencial torna‑se mais negativo, e o voltímetro de alta impedância
registra essa variação; assim, quanto mais negativo o potencial medido,
maior a probabilidade de que a armadura esteja sofrendo corrosão ativa,
permitindo avaliar o estado da estrutura de forma não destrutiva.

** Interpretação dos resultados** – de acordo com a
norma ASTM C876, os potenciais medidos podem ser interpretados da
seguinte forma:

Potenciais mais positivos que –200 mV indicam alta
probabilidade de que não haja corrosão ativa na armadura.

Potenciais entre –200 mV e –350 mV representam uma
zona incerta, onde a corrosão pode ou não estar ocorrendo.

Potenciais mais negativos que –350 mV indicam alta
probabilidade de corrosão ativa do aço no concreto.

❮
  ❯

Preparação do pilar para ensaio de potencial de corrosão

  Ensaio de potencial de corrosão em um pilar de concreto armado

  Resultados do ensaio de potencial de corrosão em um pilar em concreto armado

  Resultados do ensaio de potencial de corrosão em uma laje em concreto armado

File: END-concreto-princ.html
Ensaios Não Destrutivos para Avaliação de Estruturas e Fundações em Concreto

Ensaios Não Destrutivos para Avaliação de Estruturas e Fundações em Concreto

Prof. Remo Magalhães de Souza, Eng. Civil, M.Sc , Ph.D. 

Principais Ensaios Não Destrutivos (END) para avaliação de estruturas de concreto

Ensaio com esclerômetro – para estimativa da resistência do concreto à compressão in-situ, por meio da avaliação da dureza superficial do concreto

Ensaios com ultrassom – para verificação da integridade do concreto e avaliação da resistência a compressão e módulo de elasticidade

Ensaio com pacômetro – para detecção e determinação do diâmetro de armaduras e espessura de cobrimento

Ensaios de potencial de corrosão – para identificação de áreas com maior probabilidade de ocorrência de corrosão nas armaduras dos elementos estruturais em concreto armado

Ensaios de frente de carbonatação – para verificação da carbonatação do concreto

Ensaios de extensometria (ET) – este ensaio consiste na instalação de  extensômetros elétricos de resistência (strain-gages) em uma estrutura, visando a medição em tempo real de deformações e tensões reais decorrentes de um determinado carregamento. Quando são instalados vários sensores em uma mesma seção de um elemento estrutural, também é possível se determinar os esforços internos nesta seção

1. Ensaio de carbonatação do concreto

1. Ensaio de carbonatação do concreto

  1.1. Materiais, procedimento normativo e execução do ensaio

Esclerômetro – Equipamento utilizado para a
realização do ensaio de Carbonatacao, disponível em versões analógica e
digital

Norma de referência – ABNT NBR
7584:2012 - Concreto endurecido – Avaliação da dureza superficial pelo
esclerômetro de reflexão – Método de Ensaio

Mecanismo de funcionamento – O
esclerômetro consiste em uma massa-martelo que, impulsionada por uma
mola, se choca com a área de ensaio através de uma haste e, a partir da
energia de impacto e do deslocamento de retorno da haste, é possível se
obter um valor de dureza superficial do concreto

Calibração do equipamento – O
esclerômetro deve ser aferido antes de sua utilização ou a cada 300
impactos realizados na mesma inspeção, por meio de ensaios em bigornas
de aço

Área de ensaio – Em cada área de
ensaio, devem ser efetuados 16 impactos, formando um grid 4x4, com
espaçamento de 30mm

Locais recomendáveis para ensaio –
Sempre que possível, o ensaio deve ser realizado na posição de maior
momento de inércia do elemento estrutural

Exemplos de ensaio – Execução do
ensaio de Carbonatacao realizados pela empresa Dynamis Techne

❮
  ❯

Esclerômetro anlógico marca MetroTokyo

  Esclerômetro digital marca Proceq

  Norma ABNT NBR-7584-2012 - Concreto endurecido -- Avaliação da dureza superficial pelo esclerômetro de reflexão -- Método de Ensaio

  Mecanismo de funcionamento do esclerômetro

  Bigorna de aço para calibração do esclerômetro. Ref.: Figura 1, NBR 7584:2012

  Calibração do esclerômetro com bigorna de aço, pela empresa Dynamis Techne

  Calibração do esclerômetro com bigorna de aço, pela empresa Dynamis Techne

  Área de ensaio e pontos de impacto. Ref.: Figura 2, NBR 7584:2012

  Locais recomendáveis para aplicação do esclerômetro. Ref.: Figura 3, NBR 7584:2012

  Execução do ensaio, pela empresa Dynamis Techne, em uma ponte ferroviária em concreto armado, localizada em Cruzeiro-SP.

  Execução do ensaio, pela empresa Dynamis Techne, em uma estaca de concreto, em um silo em área portuária

1. Ensaio de carbonatação do concreto

  1.2. Tratamento dos resultados

Média inicial - Calcular a média
aritmética dos 16 valores individuais (impactos) dos índices
esclerométricos correspondentes a uma única área de ensaio;

Resultados espúrios -
Desprezar todo índice esclerométrico individual que esteja
afastado em mais de 10% do valor médio obtido e calcular a nova
média aritmética;

Índice esclerométrico médio final

O índice ﬁnal deve ser obtido com no mínimo
cinco valores individuais;

Quando isso não for possível, o ensaio
esclerométrico dessa área deve ser desconsiderado;

Nenhum dos índices esclerométricos
individuais restantes deve diferir em mais de 10% da média
ﬁnal;

Se isso ocorrer, o ensaio esclerométrico dessa área
deve ser desconsiderado.

1.Ensaio de carbonatação do concreto

  1.2. Tratamento dos resultados

Tabela com análise dos resultados do ensaio de Carbonatacao, incluindo os índices individuais, médias e valores espúrios.

1.2. Tratamento dos resultados

❮
  ❯

Tabela com análise dos resultados do ensaio de Carbonatacao, incluindo os índices individuais, médias e valores espúrios.

  Etapa 2: aquisicao e conferencia de leituras

2. Ensaio de esclerometria para estimativa da resistência do concreto

2. Ensaio de esclerometria para estimativa da resistência do concreto

  2.1. Equipamento, procedimento normativo e execução do ensaio

Esclerômetro – Equipamento utilizado para a
realização do ensaio de esclerometria, disponível em versões analógica e
digital

Norma de referência – ABNT NBR
7584:2012 - Concreto endurecido – Avaliação da dureza superficial pelo
esclerômetro de reflexão – Método de Ensaio

Mecanismo de funcionamento – O
esclerômetro consiste em uma massa-martelo que, impulsionada por uma
mola, se choca com a área de ensaio através de uma haste e, a partir da
energia de impacto e do deslocamento de retorno da haste, é possível se
obter um valor de dureza superficial do concreto

Calibração do equipamento – O
esclerômetro deve ser aferido antes de sua utilização ou a cada 300
impactos realizados na mesma inspeção, por meio de ensaios em bigornas
de aço

Área de ensaio – Em cada área de
ensaio, devem ser efetuados 16 impactos, formando um grid 4x4, com
espaçamento de 30mm

Locais recomendáveis para ensaio –
Sempre que possível, o ensaio deve ser realizado na posição de maior
momento de inércia do elemento estrutural

Exemplos de ensaio – Execução do
ensaio de esclerometria realizados pela empresa Dynamis Techne

❮
  ❯

Esclerômetro anlógico marca MetroTokyo

  Esclerômetro digital marca Proceq

  Norma ABNT NBR-7584-2012 - Concreto endurecido -- Avaliação da dureza superficial pelo esclerômetro de reflexão -- Método de Ensaio

  Mecanismo de funcionamento do esclerômetro

  Bigorna de aço para calibração do esclerômetro. Ref.: Figura 1, NBR 7584:2012

  Calibração do esclerômetro com bigorna de aço, pela empresa Dynamis Techne

  Calibração do esclerômetro com bigorna de aço, pela empresa Dynamis Techne

  Área de ensaio e pontos de impacto. Ref.: Figura 2, NBR 7584:2012

  Locais recomendáveis para aplicação do esclerômetro. Ref.: Figura 3, NBR 7584:2012

  Execução do ensaio, pela empresa Dynamis Techne, em uma ponte ferroviária em concreto armado, localizada em Cruzeiro-SP.

  Execução do ensaio, pela empresa Dynamis Techne, em uma estaca de concreto, em um silo em área portuária

2. Ensaio de esclerometria para estimativa da resistência do concreto

  2.2. Tratamento estatístico dos resultados

Média inicial - Calcular a média
aritmética dos 16 valores individuais (impactos) dos índices
esclerométricos correspondentes a uma única área de ensaio;

Resultados espúrios -
Desprezar todo índice esclerométrico individual que esteja
afastado em mais de 10% do valor médio obtido e calcular a nova
média aritmética;

Índice esclerométrico médio final

O índice ﬁnal deve ser obtido com no mínimo
cinco valores individuais;

Quando isso não for possível, o ensaio
esclerométrico dessa área deve ser desconsiderado;

Nenhum dos índices esclerométricos
individuais restantes deve diferir em mais de 10% da média
ﬁnal;

Se isso ocorrer, o ensaio esclerométrico dessa área
deve ser desconsiderado.

2.Ensaio de esclerometria para estimativa da resistência do concreto

  2.2. Tratamento estatístico dos resultados

Tabela com análise dos resultados do ensaio de esclerometria, incluindo os índices individuais, médias e valores espúrios.

2.2. Tratamento estatístico dos resultados

❮
  ❯

Tabela com análise dos resultados do ensaio de esclerometria, incluindo os índices individuais, médias e valores espúrios.

  Etapa 2: aquisicao e conferencia de leituras

File: END-concreto-ultrassom.html
Ensaios Não Destrutivos para Avaliação de Estruturas e Fundações em Concreto

Ensaios Não Destrutivos para Avaliação de Estruturas e Fundações em Concreto

Prof. Remo Magalhães de Souza, Eng. Civil, M.Sc , Ph.D. 

3. Ensaio de ultrassom para avaliação da integridade e resistência do concreto

3. Ensaio de ultrassom para avaliação da integridade e resistência do concreto

  3.1. Procedimento normativo e descrição do ensaio de ultrassom

Ensaio de ultrassom – consiste na determinação da
velocidade de onda ultrassônica, para avaliação da integridade do
concreto, permitindo se estimar o módulo de elasticidade e,
consequentemente, a resistência à compressão do concreto.

Equipamento – um exemplo de
equipamento de ultrassom muito utilizado para ensaios em concreto é o
PUNDIT (Portable Ultrasonic Non Destructive Indicating Tester)
PL-200.

Norma de referência – ABNT NBR
8802:2013 - Concreto endurecido - Determinação da velocidade de
propagação de onda ultrassônica.

Princípio de funcionamento – a
velocidade de pulso ultrassônico é determinada a partir da medição do
tempo gasto para a propagação de um pulso ultrassônico entre um
transdutor emissor e um transdutor receptor, os quais são acoplados à
superfície do concreto.

❮
  ❯

Equipamento de ultrassom o PUNDIT (Portable Ultrasonic Non Destructive Indicating Tester) PL-200, com transdutores de onda P com frequência de 54kHz e comprimento de onda de 68,5mm.

  Norma ABNT NBR 8802:2013 - Concreto endurecido - Determinação da velocidade de propagação de onda ultrassônica

3. Ensaio de ultrassom para avaliação da integridade e resistência do concreto

  3.2. Arranjos e execução dos ensaio

Arranjos de ensaio – o ensaio de ultrassom pode ser
realizado com diferentes arranjos, dependendo do acesso à estrutura e da
geometria do elemento estrutural.

Transmissão direta: Os
transdutores são posicionados em faces opostas do elemento de concreto.
Este arranjo é o mais recomendado na determinação da velocidade de
propagação de ondas por um material, pois desta forma as ondas são
recebidas com maior intensidade.

Transmissão indireta: os
transdutores são posicionados do mesmo lado do elemento estrutural. Este
arranjo é utilizado quando se tem acesso a apenas uma face do elemento
estrutural, ou quando a distância entre faces opostas é superior ao
comprimento dos cabos. Este método é mais impreciso do que o método
direto, sendo que a amplitude do sinal é aproximadamente 3% da amplitude
do sinal em comparação com a transmissão direta.

Transmissão semi-direta: os
transdutores são posicionados em lados adjacentes do elemento
estrutural. Neste arranjo, a sensibilidade do equipamento está em um
nível intermediário em relação aos outros dois métodos. A extensão do
percurso é medida de centro a centro dos transdutores

❮
  ❯

Arranjo de ensaio de ultrassom em transmissão direta, com transdutores posicionados em lados opostos do elemento estrutural

  Arranjo de ensaio de ultrassom em transmissão indireta, com transdutores posicionados do mesmo lado do elemento estrutural

  Arranjo de ensaio de ultrassom em transmissão semi-direta, com transdutores posicionados em lado adjacentes do elemento estrutural

  Ensaio de ultrassom em transmissão direta, com transdutores posicionados em lados opostos do elemento estrutural

  Ensaio de ultrassom em transmissão indireta, com transdutores posicionados do mesmo lado do elemento estrutural

  Ensaio de ultrassom em transmissão semi-direta, com transdutores posicionados em lado adjacentes do elemento estrutural

3. Ensaio de ultrassom para avaliação da integridade e resistência do concreto

  3.2. Análise dos resultados

Resultados dos ensaios – basicamente o resultado
principal consiste na velocidade de onda ultrassônica, a qual é
calculada considerando a distância entre os transdutores, e o tempo de
ida e volta da onda ultrassônica.

Relação entre qualidade do concreto e
velocidade de pulso – a norma IS 13311: 1992
(Non-Destructive Testing of Concrete – Methods of test – Part 1 –
Ultrasonic Pulse Velocity) apresenta uma relação entre a qualidade
do concreto e a velocidade de pulso, para determinadas faixas de
velocidade.

Relação entre resistência e módulo de
elasticidade do concreto e velocidade de pulso – Embora seja
possível estabelecer correlações entre a velocidade de pulso e a
resistência à compressão do concreto e o módulo de elasticidade, esta
correlação deve ser preferencialmente aferida para o tipo de concreto
utilizado, levando em conta os tipos de materiais e o traço
empregado.

Módulos de elasticidade estático e
dinâmico –A norma britânica BS-1881-Part-203-1986 propõe uma
relação empírica entre os módulos de elasticidade estático e dinâmico e
velocidade de pulso. De acordo com esta norma, as estimativas de módulo
de elasticidade usando esta tabela tem uma precisão melhor do que
±10%.

❮
  ❯

Resultados do ensaio de ultrassom em transmissão direta

  Resultados do ensaio de ultrassom em transmissão indireta

  Resultados do ensaio de ultrassom em transmissão semi-direta

  Classificação de qualidade do concreto a partir da velocidade de pulso (adaptado da norma IS 13311-1:1992)

  Relação empírica entre os módulos de elasticidade estático e dinâmico e velocidade de pulso (adaptado da Tabela 4 da norma BS-1881-Part 203:1986)

  Curva referente à relação empírica entre o módulos de elasticidade estático e velocidade de pulso (adaptado da Tabela 4 da norma BS-1881-Part 203:1986)

File: END-concreto.html
Ensaios Não Destrutivos para Avaliação de Estruturas e Fundações em Concreto

Ensaios Não Destrutivos para Avaliação de Estruturas e Fundações em Concreto

Prof. Remo Magalhães de Souza, Eng. Civil, M.Sc , Ph.D. 

Principais Ensaios Não Destrutivos (END) para avaliação de estruturas de concreto

Ensaio com esclerômetro – para estimativa da resistência do concreto à compressão in-situ, por meio da avaliação da dureza superficial do concreto

Ensaios com ultrassom – para verificação da integridade do concreto e avaliação da resistência a compressão e módulo de elasticidade

Ensaio com pacômetro – para detecção e determinação do diâmetro de armaduras e espessura de cobrimento

Ensaios de potencial de corrosão – para identificação de áreas com maior probabilidade de ocorrência de corrosão nas armaduras dos elementos estruturais em concreto armado

Ensaios de frente de carbonatação – para verificação da carbonatação do concreto

Ensaios de extensometria (ET) – este ensaio consiste na instalação de  extensômetros elétricos de resistência (strain-gages) em uma estrutura, visando a medição em tempo real de deformações e tensões reais decorrentes de um determinado carregamento. Quando são instalados vários sensores em uma mesma seção de um elemento estrutural, também é possível se determinar os esforços internos nesta seção

1. Ensaio de esclerometria para estimativa da resistência do concreto

1. Ensaio de esclerometria para estimativa da resistência do concreto

1.1. Equipamento, procedimento normativo e execução do ensaio

Esclerômetro – Esclerômetro digital marca
Proceq

Norma de referência – ABNT NBR
7584:2012 - Concreto endurecido – Avaliação da dureza superficial pelo
esclerômetro de reflexão – Método de Ensaio

Mecanismo de funcionamento – O
esclerômetro consiste em uma massa-martelo que, impulsionada por uma
mola, se choca com a área de ensaio através de uma haste e, a partir da
energia de impacto e do deslocamento de retorno da haste, é possível se
obter um valor de dureza superficial do concreto

Calibração do equipamento – O
esclerômetro deve ser aferido antes de sua utilização ou a cada 300
impactos realizados na mesma inspeção, por meio de ensaios em bigornas
de aço

Área de ensaio – Em cada área de
ensaio, devem ser efetuados 16 impactos, formando um grid 4x4, com
espaçamento de 30mm

Locais recomendáveis para ensaio –
Sempre que possível, o ensaio deve ser realizado na posição de maior
momento de inércia do elemento estrutural

Exemplo de ensaio – Execução do
ensaio em uma ponte ferroviária em concreto armado, localizada
em Cruzeiro-SP

❮
  ❯

Esclerômetro digital marca Proceq

  Norma ABNT NBR-7584-2012 - Concreto endurecido -- Avaliação da dureza superficial pelo esclerômetro de reflexão -- Método de Ensaio

  Mecanismo de funcionamento do esclerômetro

  Bigorna de aço para calibração do esclerômetro. Ref.: Figura 1, NBR 7584:2012

  Área de ensaio e pontos de impacto. Ref.: Figura 2, NBR 7584:2012

  Locais recomendáveis para aplicação do esclerômetro. Ref.: Figura 3, NBR 7584:2012

  Execução do ensaio, pela empresa Dynamis Techne, em uma ponte ferroviária em concreto armado, localizada em Cruzeiro-SP.

1.2. Análise dos resultados e correlação com resistência à compressão

Média inicial - Calcular a média aritmética dos 16 valores individuais (impactos) dos índices esclerométricos correspondentes a uma única área de ensaio;

Resultados espúrios - Desprezar todo índice esclerométrico individual que esteja afastado em mais de 10% do valor médio obtido e calcular a nova média aritmética;

Índice esclerométrico médio final

O índice ﬁnal deve ser obtido com no mínimo cinco valores individuais;

Quando isso não for possível, o ensaio esclerométrico dessa área deve ser desconsiderado;

Nenhum dos índices esclerométricos individuais restantes deve diferir em mais de 10% da média ﬁnal;

Se isso ocorrer, o ensaio esclerométrico dessa área deve ser desconsiderado.

File: index.html
Engenharia Ferroviária - Apresentações

Engenharia Ferroviária
Apresentações

Parte 1: Concreto
  Parte 2: Instrumentação

Clique em uma das opções para acessar a apresentação correspondente.

Como Navegar nas Apresentações

Use as setas do teclado (→ e ←) para avançar ou voltar nos slides.

  Nas listas com tópicos, pressione a seta para a direita (→) para revelar cada item passo a passo.

  Para slides com carrossel de imagens, clique nas setas do carrossel (◀ e ▶) para trocar de imagem.

  Você também pode usar o mouse ou toque (em dispositivos móveis) para navegar.

Dúvidas ou problemas? Entre em contato com o responsável pela apresentação.

File: part02-slidesAdicionais.html
Slides Adicionais - END em Estruturas de Concreto

Slides Adicionais - END em Estruturas de Concreto

Prof. Remo Magalhaes de Souza, Eng. Civil, M.Sc , Ph.D. 

Roteiro Complementar

  Apoio a tomada de decisao

  Slides adicionais para detalhar criterios tecnicos e plano de campanha de END.

Estrategia de combinacao de END

  Reducao de incerteza

Nenhum ensaio isolado responde todas as perguntas
de diagnostico.

A combinacao de metodos melhora confiabilidade e
rastreabilidade.

O planejamento deve considerar objetivo, acesso,
prazo e custo.

Ensaios semi-destrutivos entram como validacao
pontual.

Equacao de erro combinado (conceitual): sigma_comb = sqrt(sigma_1^2 +
sigma_2^2 + … + sigma_n^2)

Leitura integrada de resultados

Interpretar os resultados por zonas da estrutura (nao por pontos
isolados).

Correlacionar valores de esclerometria com ultrassom e
cobrimento.

Destacar discrepancias para investigacao complementar.

Registrar condicoes de ensaio para repetibilidade futura.

Exemplo de equipamento para ensaio in-situ

Sequencia visual de campo

❮

Etapa 1: verificacao de superficie e posicionamento

Etapa 2: aquisicao e conferencia de leituras

❯

Matriz rapida para selecao de END

Use a matriz para escolher o metodo principal conforme o
objetivo.

Em estruturas criticas, priorize combinacao de tecnicas.

Inclua ensaio confirmatorio quando houver alta variabilidade.

Tabela 1 - Comparacao objetiva entre metodos

Criterio	Esclerometro	Ultrassom	Pacometro	Potencial de corrosao	

Custo relativo	Baixo	Medio	Medio	Medio	

Rapidez de campo	Alta	Alta	Alta	Media	

Avalia resistencia	Indireta	Indireta	Nao	Nao	

Detecta armadura	Nao	Parcial	Sim	Nao	

Diagnostica durabilidade	Baixa	Media	Baixa	Alta	

Plano recomendado de inspecao

  Tabela 2 - Sequencia sugerida de campanha

Etapa	Objetivo	END recomendado	Produto	

1. Triagem	Identificar anomalias visiveis	Inspecao visual + pacometro	Mapa preliminar	

2. Integridade	Verificar homogeneidade do concreto	Ultrassom	Mapa de velocidade	

3. Resistencia	Estimar desempenho mecanico	Esclerometro + correlacao	Faixa de fck estimado	

4. Durabilidade	Avaliar risco de corrosao	Potencial de corrosao + carbonatacao	Mapa de risco	

5. Confirmacao	Validar pontos criticos	Testemunhos localizados	Laudo conclusivo
