Repository: remodesouza/parte01_END_concr

File: part02-slidesIniciais.html
Ensaios Não Destrutivos para Avaliação de Estruturas e Fundações em Concreto

Ensaios Não Destrutivos para Avaliação de Estruturas e Fundações em Concreto

Prof. Remo Magalhães de Souza, Eng. Civil, M.Sc , Ph.D. 

Ensaios Não Destrutivos

  Estruturas e fundações em concreto

  Principais tipos de ensaios não destrutivos para avaliação de estruturas e fundações em concreto.

Ensaios Não Destrutivos para Avaliação de Estruturas e Fundações em Concreto

Prof. Remo Magalhães de Souza, Eng. Civil, M.Sc., Ph.D.

12 de Maio de 2026

Sequencia visual de campo

❮
  ❯

Etapa 1: verificacao de superficie e posicionamento

  Etapa 2: aquisicao e conferencia de leituras

  Legenda 3

  Legenda 4

Titulo do slide

Subtitulo opcional

Ponto 1

Ponto 2

Ponto 3

Ponto 4

Ponto 5

Ponto 6

Ponto 7

Ponto 8

Ponto 9

Ponto 10

❮
  ❯

Legenda 1

  Legenda 2

  Legenda 3

Principais Ensaios Não Destrutivos (END) para avaliação de estruturas de concreto:

Ensaio com esclerômetro – para estimativa da resistência do concreto à compressão in-situ, por meio da avaliação da dureza superficial do concreto

Ensaios com ultrassom – para verificação da integridade do concreto e avaliação da resistência a compressão e módulo de elasticidade

Ensaio com pacômetro – para detecção e determinação do diâmetro de armaduras e espessura de cobrimento

Ensaios de potencial de corrosão – para identificação de áreas com maior probabilidade de ocorrência de corrosão nas armaduras dos elementos estruturais em concreto armado

Ensaios de frente de carbonatação – para verificação da carbonatação do concreto

Ensaios de extensometria (ET) – este ensaio consiste na instalação de  extensômetros elétricos de resistência (strain-gages) em uma estrutura, visando a medição em tempo real de deformações e tensões reais decorrentes de um determinado carregamento. Quando são instalados vários sensores em uma mesma seção de um elemento estrutural, também é possível se determinar os esforços internos nesta seção

Ensaios semi-destrutivos para avaliação do material

Extração de testemunhos

Ensaios de resistência à compressão

Ensaio de módulo de elasticidade

Ensaios não-destrutivos para avaliação de estacas

PIT – Pile Integrity Test – Teste de integridade em estacas

Outros...

Ensaio com esclerômetro para determinação da dureza superficial do concreto

O esclerômetro consiste em uma massa-martelo que, impulsionada por uma mola, se choca com a área de ensaio através de uma haste;

Norma NBR 7584:2012 Concreto endurecido – Avaliação da dureza superficial pelo esclerômetro de reflexão – Método de Ensaio;

Esclerômetro Proceq – SilverSchmidt .

Esclerômetro Proceq – SilverSchmidt .

Ensaio com esclerômetro para determinação da dureza superficial do concreto

O esclerômetro consiste em uma massa-martelo que,
impulsionada por uma mola, se choca com a área de ensaio através de uma
haste;

Norma NBR 7584:2012 Concreto
endurecido – Avaliação da dureza superficial pelo esclerômetro
de reflexão – Método de Ensaio;

A dureza superficial do concreto é um indicador
indireto da resistência à compressão, mas pode ser influenciada por
diversos fatores, como tipo de agregado, umidade, idade do concreto e
condições de cura.

A correlação entre os valores de dureza superficial
e a resistência à compressão deve ser estabelecida para cada estrutura,
preferencialmente por meio de ensaios complementares, como a extração de
testemunhos.

Exemplo de equipamento para ensaio in-situ

Últimas referências normativas nacionais

NBR  5739:2018 –  Concreto – Ensaios de compressão de corpos-de-prova cilíndricos

NBR  7584:2012 –  Concreto endurecido – Avaliação da dureza superficial pelo esclerômetro de reflexão

NBR  7680-1:2015 –  Concreto – Extração, preparo, ensaio e análise de testemunhos de estruturas de concreto. Parte 1: Resistência a compressão axial

NBR  7680-2:2015 –  Concreto – Extração, preparo, ensaio e análise de testemunhos de estruturas de concreto. Parte 2: Resistência à tração na flexão

NBR  8522-1:2021 –  Concreto endurecido – Determinação dos módulos de elasticidade e de deformação. Parte 1: Módulos estáticos à compressão

NBR  8522-2:2021 –  Concreto endurecido – Determinação dos módulos de elasticidade e de deformação. Parte 2: Módulo de elasticidade dinâmico pelo método das frequências naturais de vibração

NBR  8802:2019 –  Concreto endurecido – Determinação da velocidade de propagação de onda ultrassônica

Referências normativas internacionais

Norma Britânica  BS1881-201 –  Testing concrete. Guide to the use of non- destructive methods of test for hardened concrete

Norma Alemã DIN EN 14630 –  Products and systems for the protection and repair of concrete structures – Test methods – Determination of carbonation depth in hardened concrete by the phenolphthalein method “ 

Norma Chinesa JGJ/T 23-2001 – Technical specification for inspection of concrete compressive strength by rebound method .

Norma Americana ACI 228.2R-13 - Report on Nondestructive Test Methods for Evaluation of Concrete in Structures

Norma Americana ASTM C 876 – Standard test method for corrosion potentials of uncoated steel in concrete

Norma Americana ASTM – D5882 – 16 –  Standard Test Method for Low Strain Impact Integrity Testing of Deep Foundations ” (Método de teste padrão para ensaio de integridade de estaca com baixa deformação)

Estrategia de combinacao de END

  Reducao de incerteza

Nenhum ensaio isolado responde todas as perguntas
de diagnostico.

A combinacao de metodos melhora confiabilidade e
rastreabilidade.

O planejamento deve considerar objetivo, acesso,
prazo e custo.

Ensaios semi-destrutivos entram como validacao
pontual.

Equacao de erro combinado (conceitual): sigma_comb = sqrt(sigma_1^2 +
sigma_2^2 + … + sigma_n^2)

Leitura integrada de resultados

Interpretar os resultados por zonas da estrutura (nao por pontos
isolados).

Correlacionar valores de esclerometria com ultrassom e
cobrimento.

Destacar discrepancias para investigacao complementar.

Registrar condicoes de ensaio para repetibilidade futura.

Exemplo de equipamento para ensaio in-situ

Matriz rapida para selecao de END

Use a matriz para escolher o metodo principal conforme o
objetivo.

Em estruturas criticas, priorize combinacao de tecnicas.

Inclua ensaio confirmatorio quando houver alta variabilidade.

Tabela 1 - Comparacao objetiva entre metodos

Criterio	Esclerometro	Ultrassom	Pacometro	Potencial de corrosao	

Custo relativo	Baixo	Medio	Medio	Medio	

Rapidez de campo	Alta	Alta	Alta	Media	

Avalia resistencia	Indireta	Indireta	Nao	Nao	

Detecta armadura	Nao	Parcial	Sim	Nao	

Diagnostica durabilidade	Baixa	Media	Baixa	Alta	

Plano recomendado de inspecao

  Tabela 2 - Sequencia sugerida de campanha

Etapa	Objetivo	END recomendado	Produto	

1. Triagem	Identificar anomalias visiveis	Inspecao visual + pacometro	Mapa preliminar	

2. Integridade	Verificar homogeneidade do concreto	Ultrassom	Mapa de velocidade	

3. Resistencia	Estimar desempenho mecanico	Esclerometro + correlacao	Faixa de fck estimado	

4. Durabilidade	Avaliar risco de corrosao	Potencial de corrosao + carbonatacao	Mapa de risco	

5. Confirmacao	Validar pontos criticos	Testemunhos localizados	Laudo conclusivo
